Repository: zouguozhao/comsol-agent-toolkit

# COMSOL Agent 工具包

用于把 Agent 的 COMSOL 接入、模型操作和批处理经验保存成可执行、可追溯的工具。
版本：`0.2.0`；来源复核日期：2026-09-06。

推荐保存方式是 **Skill＋代码仓库**。`SKILL.md` 告诉 Agent 如何选择接口和核验结果，
Python/MCP 与 Java/MATLAB 示例负责执行，GitHub 保存版本和分发历史。
当前目录可独立运行、安装或压缩分发；也可以直接作为个人 GitHub 仓库的根目录。
个人私有仓库：[zouguozhao/comsol-agent-toolkit](https://github.com/zouguozhao/comsol-agent-toolkit)。
后续完善实时接入验证和许可证选择后，再决定是否公开。

本项目是社区接入组合，不是 COMSOL、MathWorks 或 OpenAI 官方产品。
COMSOL 和 MATLAB 的程序、许可、模型与专有文档不随工具包分发。

## 可复用建模知识

- [激光与超声焊接知识索引](references/welding/index.md)：按熔池热流、热源校准、残余应力和超声机制选择方案；包含吕成（2024）与 Liu 等（2022）的证据和复用限制。
- [激光焊接复合高斯热源](references/laser-composite-gaussian.md)：守恒公式、可复制的COMSOL表达式、半模型功率检查与参数标定要点。
- [已求解 MPH 的 GUI 检查与流向箭头出图](references/solved-model-gui-review.md)：本机实测的 Desktop 检查、解核对、Java 后处理、结果验收及共享实时连接边界。

Codex 在本仓库工作时可从 [AGENTS.md](AGENTS.md) 进入；使用 Skill 时由
[SKILL.md](SKILL.md) 按需加载知识。领域方法保存在 `references/welding/`，与执行接口分开维护。

## 能力与选型

### 可见 Desktop 的使用要求

用户要求实时看见模型树、几何、网格和求解过程时，采用共享 COMSOL Server 与
Desktop 的工作流。Agent 与 Desktop 必须连接同一个 Server，并操作同一个模型 Tag；
几何构建、网格生成和研究求解均在该共享模型上执行。

验收必须包括 Desktop 中的模型树更新、几何显示、网格显示，以及求解期间的进度或
求解日志显示。单纯连接成功、弹出窗口、查看最终 MPH 或查询后台日志均不足以完成
这一要求。具体步骤和验收记录见 [操控指南](references/control-guide.md#实时可见工作流与验收)。

当前版本提供接入说明，尚未内置完整的 Desktop 启动、共享模型执行及界面刷新工具，
真实 GUI 同步也尚未验证。现有 `comsol_run_batch` 仍是独立后台计算接口。
Agent 遇到可见运行要求时，先检查共享 Desktop 接入条件；条件不足时说明缺口，
不得静默改用 batch 并宣称已满足实时可见要求。

| 层次 | 实现与用途 | 验证边界 |
| --- | --- | --- |
| 基础检查 | 标准库发现 COMSOL、检查 MPH ZIP | 不启动 JVM；结果条目不证明收敛 |
| 可复现建模与计算 | 原生 Java API、comsolcompile、comsolbatch | 具体模型仍须做物理和数值验证 |
| 本地 Agent 工具 | 11 个 MCP stdio 工具，或直接 Python CLI | 最小 tools 协议；非完整通用 MCP 服务平台 |
| 实时模型操作 | 可选 MPh/JPype，统一原生 Java Model 句柄 | 当前版本尚未完成真实共享 Server 回归 |
| 同一模型树协作 | 外部 sim-cli＋sim-plugin-comsol | 按 Server/Tag 和 GUI 绑定状态验收 |
| MATLAB | 官方 MATLAB MCP＋LiveLink 模板 | 当前机器未发现 MATLAB；仅提供模板 |

详细来源与采用理由见 [上游调研](references/upstreams.md)，本机验证结果见
[验证记录](references/validation.md)。不随“最后更新时间”自动切换后端，也不自动升级依赖。

## 快速使用

以下命令从本目录执行。基础 CLI 和 MCP 握手仅需 Python 3.10+，不要求安装 Python MCP 包。
MPh 实时接口需要与 COMSOL 匹配的本机 Python、MPh 和 JPype；不要使用 WSL Python
直接加载 Windows COMSOL 的 JVM。

```powershell
python scripts/comsol_bridge.py discover
python scripts/comsol_bridge.py inspect-mph "<existing-model.mph>"
python -m unittest discover -s tests -v
```

显式指定 COMSOL 安装目录进行发现检查：

```powershell
python scripts/comsol_bridge.py discover --root "<COMSOL_INSTALL>"
```

`discover --root` 只影响本次检查；其他命令使用自动发现或启动器传入的进程级
`COMSOL_ROOT`。支持 `COMSOL_HOME`、`COMSOL_PATH` 和 `COMSOL_SEARCH_ROOTS`。

Java 自检示例：

```powershell
python scripts/comsol_bridge.py compile assets/BlockSmoke.java --work-dir "<scratch-directory>"
python scripts/comsol_bridge.py batch "<returned-class-file>" --work-dir "<scratch-directory>" --cores 2
python scripts/comsol_bridge.py job-status "<returned-job-file>"
```

编译会先复制源文件到独立构建目录。批处理创建独立任务目录，保存退出码、命令和日志，
输出目标始终与输入分开。观察等待上限为 60 秒，超出后返回任务路径继续查询。
默认计算等待只有 1 秒，返回 `running` 是正常状态。进程退出码为零后，仍需核对输出
MPH、日志和任务要求的指标。大型作业可直接使用 COMSOL 原生 batch/HPC 调度工具。

## 作为 Skill 安装

指定 Agent 已配置的 `skills` 父目录；安装器会创建其中的 `comsol-agent-toolkit/`：

```powershell
python scripts/package_skill.py --install "<agent-skills-directory>"
```

安装器只复制清单文件，拒绝覆盖同名目录。VibeFlow 使用其 Agent runtime 的 `skills`
目录；Codex 使用个人 skills 目录。刷新技能列表或新建会话后，可输入：

```text
$comsol-agent-toolkit 检查这个 MPH，并列出几何、物理和研究的后续核验步骤。
$comsol-agent-toolkit 把已经验证的 Java 建模程序编译并批处理执行，保留日志和新模型。
```

Skill 安装不注册 MCP，不安装 COMSOL/MATLAB，不改变系统环境变量。

## MCP 接入

通用客户端配置示例，路径请填写为实际绝对路径：

```json
{
  "mcpServers": {
    "comsol-agent-toolkit": {
      "command": "<absolute-python-executable>",
      "args": ["<absolute-toolkit-directory>/scripts/comsol_mcp.py"]
    }
  }
}
```

Codex 配置形状示例，供在用户已授权的配置位置登记：

```toml
[mcp_servers.comsol_agent_toolkit]
command = '<absolute-python-executable>'
args = ['<absolute-toolkit-directory>/scripts/comsol_mcp.py']
```

工具参数和实时连接步骤见 [操控指南](references/control-guide.md)。本次只提供配置内容，
并未自动修改任何客户端配置。对会话命令和长任务，按宿主客户端的工具超时设置运行。

## 打包与 GitHub 发布

```powershell
python scripts/package_skill.py
python scripts/package_skill.py --zip "<distribution-directory>/comsol-agent-toolkit-0.2.0.zip"
```

打包内容来自 `manifest.json`，附 SHA-256 文件清单。压缩包不包含运行时日志、生成的
`.class`、`.mph`、案例文件或机器配置。上游源码采用链接和固定 SHA 追溯，未把第三方
仓库直接捆绑进来。发布前仍应检查所选清单文件的内容是否适合目标仓库。

发布准备与许可证建议见 [发布说明](references/publishing.md)。每次更新均先核对仓库
目标、私有可见性及分发清单；本目录的脚本不会保存或访问 GitHub 凭据。

## 文件组织

```text
comsol-agent-toolkit/
  SKILL.md                  Agent 操作入口
  agents/openai.yaml        技能显示信息
  scripts/comsol_bridge.py  发现、归档、实时会话、编译和任务
  scripts/comsol_mcp.py     11 个 stdio 工具
  scripts/package_skill.py 清单、安装和压缩包
  assets/                  Java 自检与 MATLAB 附着模板
  references/              操作、选型、来源、验证、发布记录
  tests/                   无许可证回归测试
  manifest.json            显式分发文件清单
```

File: references/welding/index.md
# 激光与超声焊接：快速知识索引

用途：先按问题选择模型，再按需读取证据。复核日期：2026-09-13。

## 从目标进入

| 用户要回答的问题 | 先读 | 重点限制 |
|---|---|---|
| 铝合金熔深、熔宽、温度和焊速趋势 | [方案选择](model-selection.md)中的热/流路线；[LV2024](lv-2024-fluent.md) | 原文参数存在冲突，20 mm/s 不是通用最优值 |
| 面源与体源怎么组合、怎么保证输入功率 | [复合高斯热源](../laser-composite-gaussian.md) | 必须明确吸收率、份额、半径和实际支撑域 |
| 已有金相轮廓，想估计温度、应力和变形 | [LIU2022](liu-2022-ultrasound-stress.md)；[方案选择](model-selection.md)中的热力路线 | 轮廓是校准输入，另用热循环、位移和应力验证 |
| 超声到底通过声流还是接触振动起作用 | [方案选择](model-selection.md)中的超声分支 | 熔池流动与固体塑性松弛需要不同模型 |
| 要把论文方程写进 COMSOL/Fluent | [公式核查](formula-audit.md) | 先修正量纲、符号、截断和时间尺度问题 |

## 两篇文献各取什么

| ID | 文献与对象 | 可学习内容 | 证据边界 |
|---|---|---|---|
| LV2024 | 吕成，2024；船用铝合金，Fluent | 能量—流动—相变—自由表面的模块组织；固定其他量扫描焊速 | 适合学习框架；缺少实验对照、完整求解设置和一致的激光参数 |
| LIU2022 | Liu 等，2022；0.6 mm SUS301L，底部拖尾超声 | 实测焊缝轮廓约束热源；温度到弹塑性结构的顺序耦合；多种测量交叉验证 | 有实测对照，但印刷公式有错误；不能直接移植钢材参数或宣称普遍降应力 |

## 最短阅读路径

1. 读[方案选择](model-selection.md)，确定目标和所需物理场。
2. 只读选中路线对应的文献笔记。每篇笔记给出原文页码、适用条件和数据缺口。
3. 需要编码时查[公式核查](formula-audit.md)；调用 COMSOL 时再查[操控指南](../control-guide.md)。

原文结果、独立核查和工程建议在各页分开标注。所有论文示例均不作为新案例的默认参数。

## 为什么沿用现有私有仓库

两篇文献与既有复合高斯热源及 COMSOL 工具共用材料、热源、超声和验证语境。
把领域知识放在本子目录可集中检索；Fluent 方法以物理模型描述，与 COMSOL 执行接口分开。
当知识扩展到多个无关领域，或需要不同访问权限、维护者和发布周期时，再考虑独立仓库。

GitHub 保存与版本管理知识。Codex 在可访问的工作区读取本仓库 `AGENTS.md`，
或按用户给出的链接读取本索引后使用这些内容；上传本身不会自动更新已安装的 Skill 副本。

File: references/welding/liu-2022-ultrasound-stress.md
# LIU2022：用实测轮廓约束热源并分析拖尾超声焊接应力

**结论**：最值得复用的是“轮廓校准→温度历程→结构响应→多测量对照”的工作方法。
实测轮廓已作为输入，因此应区分条件重建与对未知工况的预测；原文印刷公式需校正后使用。

| 来源 | 定位 |
|---|---|
| 文献 | Zuguo Liu, Xiangzhong Jin 等，Numerical simulation and experimental analysis on the deformation and residual stress in trailing ultrasonic vibration assisted laser welding |
| 期刊 | Advances in Engineering Software 172 (2022) 103200 |
| DOI | [10.1016/j.advengsoft.2022.103200](https://doi.org/10.1016/j.advengsoft.2022.103200) |
| 阅读依据 | 用户提供 `main.pdf`，共 15 页；下述页码为 PDF 页码 |
| 源文件 SHA-256 | `324743a3f785a832a32abf480f2e176f156ee3053e7307eb0e118e8fd3402711` |

## 原文中值得学习的内容

1. **先利用实验形状约束热源**：从焊缝截面提取边界点，假设左右对称，分别用 21 个和 15 个点拟合无超声/有超声轮廓；采用五阶多项式 $F(y)$（pp.3–5，§3.2、Eq.5、Fig.4）。
2. **顺序热力耦合**：先求温度，再将各时间增量的温度载荷传给弹塑性结构分析；热物性和力学物性均考虑温度变化（pp.3–8，Fig.3、§3.4、Fig.7）。
3. **验证不止看熔池图**：金相截面、热电偶热循环、坐标测量机位移及 XRD 应力路径共同约束模型（pp.2–3 §2.2–2.3；pp.9–12，Tables 4–6、Figs.14、16、20）。
4. **按方向、表面和载荷状态报告结果**：区分横向/纵向、上/下表面、焊接加热/冷却/超声卸载。单个最大值不能解释全部机制（pp.7–13，Figs.9–10、17–22）。
5. **保留效果有限的结果**：超声的应力和变形变化有明确幅度，不能从“辅助焊接”推断所有指标都明显改善。

## 原文工况：不是铝合金默认值

| 项目 | 原文数据与位置 |
|---|---|
| 材料、尺寸 | SUS301L 奥氏体不锈钢；100×45×0.6 mm，p.2 §2.1 |
| 激光 | 550 W；光斑直径 0.25 mm；70 mm/s，p.2 §2.1 |
| 超声 | 底部拖尾接触；弹簧预紧；发生器功率 1000 W；34750 Hz；振荡器振幅约 40 μm，p.2 §2.1 |
| 对照组 | A：常规激光焊接；B：拖尾超声辅助激光焊接 |
| 网格 | 半模型；焊缝附近 0.2 mm；111055 节点、28649 单元，p.7 §3.6 |
| 所列时间步 | 初始/最小 0.001 s、最大 0.01 s；不能据此认定解析了每个超声周期，p.7 §3.6 |
| 实施信息缺口 | 工件处实际振幅、预紧力数值、接触面积/拖尾距离、声学耦合与衰减、热源完整移动体积/载荷实现等仍需明确 |

## 定量结果及正确解释

| 指标 | 无超声 A → 有超声 B | 如何使用 |
|---|---|---|
| 图2/§2.4 焊缝全宽（p.3） | 顶部 0.7125→0.578 mm；底部 0.3437→0.406 mm | 说明形状重分配；不能概括为各处都变窄 |
| 热电偶峰值，Table 5（p.10） | A 的 P1/P2：模拟 276/173 ℃，实验 265/160 ℃；B：292/186 ℃，280/170 ℃ | 表中相对误差为 A 4.15%/8.12%，B 4.28%/9.41%；比已拟合的轮廓更适合交叉核验 |
| 最大等效应力，Table 6（p.12） | 746.90→740.78 MPa | 降低 6.12 MPa，约 0.82%（独立重算）；不等于大幅消除残余应力 |
| 最大横向拉应力，Table 6 | 438.52→430.17 MPa | 降低 8.35 MPa，约 1.90%（独立重算）；具体路径和局部变化另看 Fig.20 |
| 最大有效挠度，§4.4（p.8） | 3.9→3.8 mm | 原文认为变形影响有限；还需结合位移测量和数值误差评价 |

以上应力峰值来自原文模拟汇总，并非全部由 XRD 直接测得。
§4.5 部分文字的“增加/增强”与 Table 6 数值趋势不一致；比较应保留应力符号、位置和测量/模拟类别。

## 核查：复用时必须改变的做法

- **避免校准与验证循环**：A、B 各自使用实测轮廓拟合热源，再比较同一轮廓，不能证明对未知超声条件的预测能力。应留出其他截面、热循环、位移及应力数据作验证。
- **统一全宽、半宽及坐标**：Fig.4 为单侧轮廓；Table 4 的宽度约为 §2.4 全宽的一半，原文表头未明确半宽。若 $F$ 是半宽，完整截面积为 $2\int F(y)\mathrm{d}y$。原文 $y$ 为厚度方向、$z$ 为焊接方向，转换到其他模型需显式映射。
- **多项式有使用域**：五阶不是通用最优阶数。限制在实际板厚内并保证宽度为正；必要时改用保形样条。系数单位为长度的 $1-i$ 次方，不能把按 mm 拟合的系数原样代入 m 坐标。Fig.4a 与 Table 3 的常数项也有差异，重建时优先使用原始测点。
- **公式问题已视觉确认**：Eq.7 的 $\eta P/(Av)$ 是能量密度；Eq.22 的声强缺少声压平方；Eq.11 后的 Stefan–Boltzmann 常数及 Eqs.13–18 的若干符号不能照抄。详见[公式核查](formula-audit.md)。
- **超声时间尺度未交代充分**：34750 Hz 的周期约 28.78 μs；所列 1–10 ms 步长不能作为直接解析超声的依据。需确认使用频域、周期平均还是独立细步长瞬态计算。
- **机制解释与已求解物理分开**：原文热分析忽略熔池流动/凝固影响，讨论中的“声致搅拌使温度均匀”不能当成该计算直接解析声流的证据。纯超声瞬态应力也不自动证明卸载后的永久塑性松弛。
- **薄板与夹具不可省略**：大挠度、约束、接触导热和释放顺序影响结果；半模型可能限制屈曲模式，实施时核验对称性和相应非线性。

## 推荐复用途径

有实测轮廓、主要关心应力/变形时：提取轮廓→建立守恒热源并校准独立热循环→顺序热力耦合→按真实接触/预紧/卸载条件加超声→比较应力路径与位移。
主要关心熔池流动或缺陷时，另走[热流路线](model-selection.md)，不以该文的热传导模型代替流动/界面求解。

File: references/welding/lv-2024-fluent.md
# LV2024：铝合金激光焊接的热流建模框架

**结论**：适合学习模型模块与焊速扫描方法；参数和定量结论不足以直接成为可执行基准案例。

| 来源 | 定位 |
|---|---|
| 文献 | 吕成，《基于 FLUENT 的船用铝合金板激光焊接数值仿真分析》 |
| 期刊 | 计算机辅助工程，2024，33(3)：7–12 |
| DOI | [10.13340/j.cae.2024.03.002](https://doi.org/10.13340/j.cae.2024.03.002) |
| 阅读依据 | 用户提供 PDF 共 6 页，逐页图像复核；PDF p.1 对应刊页 7 |
| 源文件 SHA-256 | `50fd6a50f56b35388d5607c97ae068fd4342dc1705a2531e757a27c0a44dca66` |

## 原文中值得学习的内容

1. **按物理模块组织模型**：质量、动量和能量守恒；Boussinesq 浮力；层流；随温度变化的热物性；焓-多孔介质相变；VOF 气液界面。可据目标逐项启用，而不是一次照搬全部模块（PDF p.2，§1.1–1.4）。
2. **用体热源表示深部沉积**：高斯旋转体形式与蒸气反冲、表面张力、重力等作用分开定义（p.3，§1.5–1.7）。几何形状、力与热输入应分别核验。
3. **固定其他条件扫描速度**：比较 0.01、0.02、0.03 m/s 的温度、熔池和流动，提出进一步细化候选速度区间（p.3 §2.2；pp.4–6，Figs.3–5、§3）。
4. **热场与流场一起评价**：均匀性、熔深/熔宽与流动模式互相补充。复用时应把定性云图转为可比较的时间序列和统计量。

## 原文参数：只作证据

| 参数或结果 | 原文值 | 使用限制 |
|---|---|---|
| 焊速扫描 | 10、20、30 mm/s | 原文在三个样本中偏好 20 mm/s；不代表跨材料或跨功率最优 |
| 热源加载斑点半径 | 0.6 mm | Table 2；未充分说明与式(8)的半径/截断约定 |
| 固/液密度 | 2700 / 2400 kg/m³ | Table 1；材料牌号未明确，不默认等于 6061-T6 |
| 固/液比热 | 871 / 1060 J/(kg·K) | Table 1；不构成完整温度函数 |
| 固/液导热系数 | 238 / 100 W/(m·K) | Table 1；与原文温度相关物性假设配套信息不足 |
| 固/液相线 | 820 / 930 K | Table 1；需按实际合金重新确认 |
| 熔化/汽化潜热 | 3.87×10⁵ / 1.07×10⁷ J/kg | Table 1；反冲压力式的气体常数必须采用一致质量/摩尔基准 |
| 表面张力温度系数 | −0.35×10⁻³ N/(m·K) | Table 1；真实材料的表面活性元素等可影响取值 |

## 核查：直接复现前的缺口

| 原文位置 | 观察到的问题 | 对方案的影响 |
|---|---|---|
| p.5 Table 2；pp.3–5 结果说明 | 列出 18 V、200 A、0.9 电弧热效率、熔滴入口、0.02 T 外加磁场及 31400 Hz，正文又按激光焊接描述 | 物理场与能量来源边界不清；不能用 $UI$ 充当激光功率，也不能把此频率当已标定超声输入 |
| p.3 Fig.2 与 p.5 Table 2 | 几何图金属厚度 5 mm，表中工件厚度 6 mm；图示横向 8 mm，表中熔滴出口半径 25 mm | 尺寸需澄清；不能自行把疑似小数点问题改成另一个值 |
| p.2 式(6) | 印刷阻尼的分子、分母及符号不能保证耗散；分母在液相分数 0.1 处为零（取文中 ε=0.001） | 应采用经核验的糊状区阻尼，并检查源项与相对速度的点积；见[公式核查](formula-audit.md) |
| p.3 式(8) | 含 $\log(H/z)$，未明确坐标映射、有效支撑域和径向截断 | 量纲正确仍不保证实际域内功率正确；先核对积分 |
| p.3 式(9)、Table 1 | 潜热按 J/kg 给出，气体常数按 J/(mol·K) 给出 | 直接代入会使指数不再无量纲；需统一质量/摩尔基准 |
| pp.4–6 | 未提供独立实验对照、完整网格与时间步、收敛/守恒数据；个别色标和文字趋势存在不一致 | 不能仅从云图声称模型已验证、孔隙已预测或获得普遍最优焊速 |

第 6 页“上接第 6 页”之后的低温阀门参考文献属于其他文章，未计入本篇证据。

## 迁移到实际案例的建议

- 先明确是自熔激光、填丝/激光电弧复合还是外加磁场；仅启用用户实际需要的物理机制。
- 热循环/熔池尺寸目标可先使用已归一化的[复合高斯热源](../laser-composite-gaussian.md)，之后再依据实验评估是否需要自由表面模型。
- 固定功率扫速度时同时报告线能量；分别记录准稳态熔深、熔宽、液态区最大流速、温度标准差及波动幅值。
- 先完成能量收支、金属质量（若使用 VOF）、网格和时间步敏感性，再讨论速度优选。
- 该文不含可直接支持当前铝合金超声声流幅值的标定数据，也不提供残余应力求解路线。

File: references/welding/model-selection.md
# 按目标制定最小可验证方案

本页为结合 LV2024、LIU2022 与既有热源笔记形成的建议，不是任一论文的原始算法。
文献及页码见[索引](index.md)；具体公式见[核查页](formula-audit.md)。

## 先选需要回答的问题

| 目标 | 最小路线 | 何时增加复杂度 | 验证对象 |
|---|---|---|---|
| 熔深、熔宽、热循环 | 三维移动等效热源＋瞬态传热＋合适的潜热处理 | 对流明显改变熔池形状时增加流动 | 功率积分、金相截面、测点热循环 |
| 熔池流速、温度均匀性、焊速影响 | 传热＋层流＋焓-多孔介质；按条件考虑浮力和 Marangoni 力 | 匙孔、自由表面运动或孔隙是目标时，再引入气液界面和蒸发/反冲机制 | 液态区流动、熔池轮廓、质量/能量收支、时空收敛 |
| 残余应力、翘曲、装夹影响 | 已校准温度历程→温度相关弹塑性结构→冷却与卸载 | 接触超声导致塑性、冲击或屈曲时增加对应非线性 | 残余应力路径、位移轮廓、卸夹顺序 |
| 晶粒或孔隙 | 先完成对应热流/界面模型 | 另需组织演化或缺陷形成模型及数据 | 实测组织或孔隙；热源图不能代替这些结果 |

COMSOL 可承接传热、流动及结构路线；Fluent 适合热流和 VOF 路线，结构应力需额外结构求解器或映射流程。具体接口、版本与许可证在实施时核实。

## 超声分成两个问题

**熔池内的平均输运作用**：需要输入位置、传播方向、耦合效率、工件内振幅或声强、衰减依据。
若目标为平均温度/流动，可评估声学场与时间平均体力的耦合。两篇文献没有提供可直接迁移到任意铝合金的完整声流标定。

**工具头作用于固体的振动或接触作用**：需要频率、工件侧位移/力、接触面积、预紧力、位置、拖尾距离和启停历史。
小振幅弹性响应可先做频域分析；若要预测永久塑性和残余应力，需要相应接触、塑性及卸载模型。
LIU2022 的底部拖尾装置不能直接等同于顶部声流体积力，也不能仅凭发生器功率确定工件载荷。

比较机制时分别建立基准、热场变化、机械载荷变化及组合工况；保持每一组对比中其余输入一致。
若分别用“无超声/有超声”的实测轮廓拟合热源，应称为已知轮廓下的条件分析。

## 开始建模所需数据

| 数据 | 用途与缺失时处理 |
|---|---|
| 材料牌号、状态；热物性、潜热、固液相线 | 明确来源及有效温区；钢材和泛称铝合金的数据不能直接变为 6061-T6 参数 |
| 板厚、接头、间隙、坐标与对称面 | 决定吸收域、半模型功率和边界；薄板屈曲需检查对称条件是否抑制变形模式 |
| 激光功率、波形、波长、光斑半径定义、速度、偏置 | 先确定局部源强和线能量，再校准有效吸收率及深度分布 |
| 夹具、支撑、散热、保护气、环境与释放时刻 | 分别定义热接触和机械约束；“忽略夹具对流”不等于忽略接触导热 |
| 超声频率、工件载荷及空间作用方式 | 区分位移峰值/RMS、声压、声强与电功率；未知耦合量先做有依据的敏感性分析 |
| 金相、测点温度、流动观测、位移或应力 | 把校准数据与独立验证数据分开；无数据时报告数值一致性和条件趋势 |

实际案例以用户参数与 `caseDict` 为准。上述缺口只在会阻塞所选路线时请求补充，不能通过抄论文表格补齐。

## 建模与验证顺序

1. **无超声基线**：按已知光斑定义建立守恒热源；校准熔深/熔宽与热循环，并保留独立测量点。
2. **按目标增加物理**：流动路线定义固液相变、阻尼及表面力；结构路线传递完整温度历程，并定义温度相关屈服/硬化与应力参考状态。
3. **加超声并做对照**：先核验载荷幅值和输入能量，再比较所需指标。机械作用研究需包含卸载后的状态。
4. **收敛与守恒**：检查每项面/体热源积分、热损失、潜热与储能；VOF 另查金属质量和界面分辨率。分别细化网格、移动热源步长及声学/接触时间步。
5. **扫描与评价**：扫描速度时列出 $P/v$ 或 $\eta P/v$，明确研究固定功率还是固定线能量；围绕候选区间细化。按熔深、缺陷、应力或变形目标评优，而非按云图外观。

数值实现中的 VOF 金属体积分数与固液相变液相分数是两个变量；不要混用。
焓法、等效热容法与额外潜热源不能重复计入同一潜热。
平面对称半模型保留局部源强，居中且完整截获时总功率约为全模型一半；进出边缘按实际截获功率核对。

## 时间尺度与结果口径

移动热源可用 $v\Delta t\le h_{\min}/2$ 作为初始步长建议，再做敏感性验证；这不是通用充分条件。
显式解析超声时可从每周期至少 20 个时间点开始检查，并继续细化；频域或平均模型需另说明近似依据。
VOF 还要满足对流、界面和表面张力的时间步约束。

残余应力应在声明的冷却及卸载状态评价。装夹下瞬时应力、卸夹后的残余应力与振动周期内应力幅值分别报告。
LIU2022 的全局等效应力峰值降低约 0.82%，变形差约 0.1 mm；提出改善方案时必须同时报告效果幅度、位置及数值/测量不确定性。

## Codex 输出方案的建议骨架

目标与已知输入 → 选用路线及文献依据 → 待补参数及用途 → 基准和对比工况 → 校准/验证指标 → 适用范围与不能支持的结论。
引用格式示例：`LIU2022，PDF p.5 Fig.3，顺序热力耦合；p.10 Table 5，热循环测点对照`。
